Repository: jwwyeth/REU-Data-Transfer-in-Smart-Environment

File: new2_Praneeth_Trial.ngc
%
(Single direction deposit)

(0 is powder feeder; 1 is laser)


#<FR> = 0.5(Powder feed rate; 0~1; 0.3-> 3.5g/min- 01/02)

#<LP_pre> = 0.3(Preheat Laser Power; 0~1)
#<LP_0> = 0.4
#<LP_1> = 0.35(Laser Power during Process)
#<LP_2> = 0.325(Laser Power during Process)
#<LP_3> = 0.325


#<SS_p> = 1200  (Scan speed = 300 mm/min for preheating)
#<SS_0> = 375    (First few layers)
#<SS_1> = 400
#<SS_2> = 475
#<SS_3> = 500

#<Pre_Z> = 0
#<Z_0> = 0.36    (Fisrt few layers)
#<Z_1> = 0.32   (Z-increment)
#<Z_2> = 0.18  (Z-increment)
#<Z_3> = 0.16

#<Pre_Layers> = 2  (Preheating)
#<Layers_0> = 30(First few layers)
#<Layers_1> = 0 (Layers1)
#<Layers_2> = 0  (Layers2)
#<Layers_3> = 0 (Layers3)



#<Length> = 37 (Unit: mm)
#<Y_offset> = 8 (Unit: mm)
#<X_offset> = 4

#<beam_size> = 2  (Unit: mm)
#<Dwell_left> = 3(Unit: sec)
#<Dwell_right> = 0




G21 G90 G17 G55 (mm, ABS, xy plane, g55 system)
G0 X0 Y 0 Z 0   (safe distance)
G4 P2 (Wait for 2 seconds)


M65 P0 (Switch off feeder, for safety)
M65 P1 (Switch off laser, for safety)


M68 E00 Q#<FR>     (Setup feedrate of powder feed rate)
M68 E01 Q#<LP_pre> (Set up laser power for preheating)



G91 (RELATIVE)
G1 X[#<X_offset>] Y[-1*#<Y_offset>] F600
G4 P2 (Wait for 6 seconds)
M64 P1



(Subroutine for motion- Length; Scan Speed; Z-Increment; Dwell_right; Dwell_left)
O101 sub
M64 P1    (Laser on)
G4 P0.1
G1 X[#1] F#2
M65 P1   (Laser off)
M65 P0   (Powder off)
G1 Z#3 F#2

G4 P#4 
G1 X[-1*#1] F#2

G4 P#5

M64 P0    (Powder On)
G4  P3    (Let powder be stable)



O101 endsub




(--------Main---------)
(Preheat)
O102 repeat[#<Pre_Layers>]
O101 call [#<Length>] [#<SS_p>] [#<Pre_Z>][#<Pre_Z>][#<Pre_Z>]
O102 endrepeat


M65 P1    	      (Laser off)
M68 E01 Q#<LP_0>      (Laser power of first few Layers)
M64 P0    	      (Powder on)
G4  P3	              (Wait for 4 seconds for powders to be stable)


M64 P1    (Laser on)


(Initial few layers)
O103 repeat[#<Layers_0>]
O101 call [#<Length>] [#<SS_0>] [#<Z_0>][#<Dwell_right>][#<Dwell_left>]
O103 endrepeat



M68 E01 Q#<LP_1>      (Set up laser power)

(Main layers_4_20)
O104 repeat[#<Layers_1>]
O101 call [#<Length>] [#<SS_1>] [#<Z_1>][#<Dwell_right>][#<Dwell_left>]
O104 endrepeat



M68 E01 Q#<LP_2>      (Set up laser power)

(Main layers_20_30)
O105 repeat[#<Layers_2>]
O101 call [#<Length>] [#<SS_2>][#<Z_2>][#<Dwell_left>][#<Dwell_right>]
O105 endrepeat


M68 E01 Q#<LP_3>      (Set up laser power)

(Main layers_30_40)
O106 repeat[#<Layers_3>]
O101 call [#<Length>] [#<SS_3>][#<Z_3>][#<Dwell_left>][#<Dwell_right>]
O106 endrepeat



M65 P0 (Switch off feeder, for safety) 
M65 P1 (Switch off laser, for safety)
M68 E00 Q0 (Setup feedrate of powder feed rate)
M68 E01 Q0 (Set up laser power)

G55 G90

%
